Repository: aornus/awesometc4

File: TC4钛合金热处理研究进展/乙.tex

\section{参考乙}
\begin{table}[htbp]
	\centering
	\label{sec:my1HT}
	\caption{\ti 热处理工艺与性能汇总表\cite{RanXingGuRongWenDuDuiTi6Al4VELITaiHeJinXianWeiZuZhiJiXingNengDeYingXiang2021}}
	\resizebox{\textwidth}{!}{
		\begin{tabular}{ccccccccc}
			\toprule
			固溶温度/℃ &用时/h & 冷却 & 时效温度/\textcelsius &用时/h & 冷却&屈强/Mpa&抗拉强度/Mpa&延伸率$\%  $\\
			\midrule
			\hot{952}{2}{WQ}{730}{4}{AC}{846}{915}{16.80}\\
			\hot{967}{2}{WQ}{730}{4}{AC}{801}{875}{11.2}\\
			\hot{997}{2}{WQ}{730}{4}{AC}{792}{861}{9.6}\\
			\hot{1012}{2}{WQ}{730}{4}{AC}{775}{843}{8.2}
			\bottomrule
		\end{tabular}
	}
\end{table}
\begin{figure}[h!]
	\centering
	\includegraphics[width=0.7\linewidth]{金相_乙}
	\caption{金相组织}
	\label{fig:}
\end{figure}
% TODO: \usepackage{graphicx} required
\begin{figure}[h!]
	\centering
	\includegraphics[width=0.7\linewidth]{断口_乙}
	\caption{断口形貌}
	\label{fig:}
\end{figure}
